Repository: amit1828/Undergraduate-research-Project

# Prediction-of-Yield-Strength-using-ML-

File: ASM Data/Austenitic stainless steels(315).csv
Grade,Tensile Strength (MPa),Tensile Strength (ksi),Yield Strength (MPa),Yield Strength (ksi),Elongation in 50 mm (%),Reduction in Area (%),Hardness (HB),HV (GPa)
347 Annealed sheet,655,95,275,40,45,...,85,9.203853211
347 Annealed bar,620,90,240,35,50,65,160,15.49439348
384 Annealed and cold drawn bar,690,100,450,65,40,60,212,20.53007136
384 Annealed wire 1040 °C (1900 °F),515,75,240,35,55,72,70,7.786422018
304 Annealed bar,585,85,235,34,60,70,149,14.42915392
304 Annealed and cold drawn,690,100,415,60,45,...,212,20.53007136
304 Cold-drawn high tensile,860,125,655,95,25,...,275,26.63098879
305 Annealed sheet,585,85,260,38,50,...,80,8.731376147
308 Annealed bar,585,85,205,30,55,65,150,14.52599388
309 Annealed bar,655,95,275,40,45,65,83,9.014862385
310 Annealed sheet,620,90,310,45,45,...,85,9.203853211
310 Annealed bar,655,95,275,40,45,65,160,15.49439348
314 Annealed bar,689,100,345,50,45,60,180,17.43119266
316 Annealed sheet,580,84,290,42,50,...,79,8.636880734
316 Annealed bar,550,80,240,35,60,70,149,14.42915392
316 Annealed and cold-drawn bar,620,90,415,60,45,65,190,18.39959225
317 Annealed sheet,620,90,275,40,45,...,85,9.203853211
317 Annealed bar,585,85,275,40,50,...,160,15.49439348
321 Annealed sheet,620,90,240,35,45,...,80,8.731376147
321 Annealed bar,585,85,240,35,55,65,150,14.52599388
321 Annealed and cold-drawn bar,655,95,415,60,40,60,185,17.91539246
330 Annealed bar,585,85,290,42,45,...,80,8.731376147
347 Annealed sheet,655,95,275,40,45,...,85,9.203853211
347 Annealed bar,620,90,240,35,50,65,160,15.49439348
201 Annealed,760,110,380,55,52,...,87,9.392844037
201 50% hard,1035,150,760,110,12,...,32,11.09072375
201 Full hard,1275,185,965,140,8,...,41,14.20998981
201 Extra hard,1550,225,1480,215,1,...,43,14.90316004
302 Annealed strip,620,90,275,40,55,...,80,8.731376147
302 25% hard strip,860,125,515,75,12,...,25,8.664627931
302 Annealed bar,585,85,240,35,60,70,80,8.731376147
303 Annealed bar,620,90,240,35,50,55,160,15.49439348
303 Cold drawn,690,100,415,60,40,53,228,22.0795107

File: ASM Data/Carbon steel bar(315).csv
Grade,Condition,Tensile Strength (MPa),Tensile Strength (ksi),Yield Strength (MPa),Yield Strength (ksi),Elongation in 50 mm (%),Reduction in Area (%),Hardness (HB),HV (GPa)
1006,Hot rolled,295,43,165,24,30,55,86,8.328236493
1006,Cold drawn,330,48,285,41,20,45,95,9.199796126
1008,Hot rolled,305,44,170,24.5,30,55,86,8.328236493
1008,Cold drawn,340,49,285,41.5,20,45,95,9.199796126
1010,Hot rolled,325,47,180,26,28,50,95,9.199796126
1010,Cold drawn,365,53,305,44,20,40,105,10.16819572
1012,Hot rolled,330,48,185,26.5,28,50,95,9.199796126
1012,Cold drawn,370,54,310,45,19,40,105,10.16819572
1015,Hot rolled,345,50,190,27.5,28,50,101,9.780835882
1015,Cold drawn,385,56,325,47,18,40,111,10.74923547
1016,Hot rolled,380,55,205,30,25,50,110,10.65239551
1016,Cold drawn,420,61,350,51,18,40,121,11.71763507
1017,Hot rolled,365,53,200,29,26,50,105,10.16819572
1017,Cold drawn,405,59,340,49,18,40,116,11.23343527
1018,Hot rolled,400,58,220,32,25,50,116,11.23343527
1018,Cold drawn,440,64,370,54,15,40,126,12.20183486
1019,Hot rolled,405,59,225,32.5,25,50,116,11.23343527
1019,Cold drawn,455,66,380,55,15,40,131,12.68603466
1020,Hot rolled,380,55,205,30,25,50,111,10.74923547
1020,Cold drawn,420,61,350,51,15,40,121,11.71763507
1021,Hot rolled,420,61,230,33,24,48,116,11.23343527
1021,Cold drawn,470,68,395,57,15,40,131,12.68603466
1022,Hot rolled,425,62,235,34,23,47,121,11.71763507
1022,Cold drawn,475,69,400,58,15,40,137,13.26707441
1023,Hot rolled,385,56,215,31,25,50,111,10.74923547
1023,Cold drawn,425,62,360,52.5,15,40,121,11.71763507
1524,Hot rolled,510,74,285,41,20,42,149,14.42915392
1524,Cold drawn,565,82,475,69,12,35,163,15.78491335
1025,Hot rolled,400,58,220,32,25,50,116,11.23343527
1025,Cold drawn,440,64,370,54,15,40,126,12.20183486
1026,Hot rolled,440,64,240,35,24,49,126,12.20183486
1527,Cold drawn,490,71,415,60,15,40,143,13.84811417
1527,Hot rolled,515,75,285,41,18,40,149,14.42915392
1527,Cold drawn,570,83,485,70,12,35,163,15.78491335
1030,Hot rolled,470,68,260,37.5,20,42,137,13.26707441
1030,Cold drawn,525,76,440,64,12,35,149,14.42915392
1035,Hot rolled,495,72,270,39.5,18,40,143,13.84811417
1035,Cold drawn,550,80,460,67,12,35,163,15.78491335
1536,Hot rolled,570,83,315,45.5,16,40,163,15.78491335
1536,Cold drawn,635,92,535,77.5,12,35,187,18.10907238
1037,Hot rolled,510,74,280,40.5,18,40,143,13.84811417
1037,Cold drawn,565,82,475,69,12,35,167,16.17227319
1038,Hot rolled,515,75,285,41,18,40,149,14.42915392
1038,Cold drawn,570,83,485,70,12,35,163,15.78491335
1039,Hot rolled,545,79,300,43.5,16,40,156,15.10703364
1039,Cold drawn,605,88,510,74,12,35,179,17.3343527
1040,Hot rolled,525,76,290,42,18,40,149,14.42915392
1040,Cold drawn,585,85,490,71,12,35,170,16.46279307
1541,Hot rolled,635,92,350,51,15,40,187,18.10907238
1541,Cold drawn,705,102.5,600,87,10,30,207,20.04587156
1541,"Annealed, cold drawn",650,94,550,80,10,45,184,17.8185525
1042,Hot rolled,550,80,305,44,16,40,163,15.78491335
1043,Hot rolled,565,82,310,45,16,40,163,15.78491335
1043,Cold drawn,625,91,530,77,12,35,179,17.3343527
1043,"Normalized, cold drawn",600,87,515,75,12,45,179,17.3343527
1044,Hot rolled,550,80,305,44,16,40,163,15.78491335
1045,Hot rolled,565,82,310,45,16,40,163,15.78491335
1045,Cold drawn,625,91,530,77,12,35,179,17.3343527
1045,"Annealed, cold drawn",585,85,505,73,12,45,170,16.46279307
1046,Hot rolled,585,85,325,47,15,40,170,16.46279307
1046,Cold drawn,650,94,545,79,12,35,187,18.10907238
1046,"Annealed, cold drawn",620,90,515,75,12,45,179,17.3343527
1547,Hot rolled,650,94,360,52,15,30,192,18.59327217
1547,Cold drawn,710,103,605,88,10,28,207,20.04587156
1547,"Annealed, cold drawn",655,95,585,85,10,35,187,18.10907238
1548,Hot rolled,660,96,365,53,14,33,197,19.07747197
1548,Cold drawn,735,106.5,615,89.5,10,28,217,21.01427115
1548,"Annealed, cold drawn",645,93.5,540,78.5,10,35,192,18.59327217
1049,Hot rolled,600,87,330,48,15,35,179,17.3343527
1049,Cold drawn,670,97,560,81.5,10,30,197,19.07747197
1049,"Annealed, cold drawn",635,92,530,77,10,40,187,18.10907238
1050,Hot rolled,620,90,340,49.5,15,35,179,17.3343527
1050,Cold drawn,690,100,580,84,10,30,197,19.07747197
1050,"Annealed, cold drawn",655,95,550,80,10,40,189,18.30275229
1552,Hot rolled,745,108,410,59.5,12,30,217,21.01427115
1552,"Annealed, cold drawn",675,98,570,83,10,40,193,18.69011213
1055,Hot rolled,650,94,355,51.5,12,30,192,18.59327217
1055,"Annealed, cold drawn",660,96,560,81,10,40,197,19.07747197
1060,Hot rolled,675,98,370,54,12,30,201,19.4648318
1060,"Spheroidized annealed, cold drawn",620,90,485,70,10,45,183,17.72171254
1064,Hot rolled,670,97,370,53.5,12,30,201,19.4648318
1064,"Spheroidized annealed, cold drawn",615,89,475,69,10,45,183,17.72171254
1065,Hot rolled,690,100,380,55,12,30,207,20.04587156
1065,"Spheroidized annealed, cold drawn",635,92,490,71,10,45,187,18.10907238
1070,Hot rolled,705,102,385,56,12,30,212,20.53007136
1070,"Spheroidized annealed, cold drawn",640,93,495,72,10,45,192,18.59327217
1074,Hot rolled,725,105,400,58,12,30,217,21.01427115
1074,"Spheroidized annealed, cold drawn",650,94,505,73,10,40,192,18.59327217
1078,Hot rolled,690,100,380,55,12,30,207,20.04587156
1078,"Spheroidized annealed, cold drawn",650,94,500,72.5,10,40,192,18.59327217
1080,Hot rolled,770,112,425,61.5,10,25,229,22.17635066
1080,"Spheroidized annealed, cold drawn",675,98,515,75,10,40,192,18.59327217
1084,Hot rolled,820,119,450,65.5,10,25,241,23.33843017
1084,"Spheroidized annealed, cold drawn",690,100,530,77,10,40,192,18.59327217
1085,Hot rolled,835,121,460,66.5,10,25,248,24.01630989
1085,"Spheroidized annealed, cold drawn",695,100.5,540,78,10,40,192,18.59327217
1086,Hot rolled,770,112,425,61.5,10,25,229,22.17635066
1086,"Spheroidized annealed, cold drawn",670,97,510,74,10,40,192,18.59327217
1090,Hot rolled,840,122,460,67,10,25,248,24.01630989
1090,"Spheroidized annealed, cold drawn",695,101,540,78,10,40,197,19.07747197
1095,Hot rolled,825,120,455,66,10,25,248,24.01630989
1095,"Spheroidized annealed, cold drawn",680,99,525,76,10,40,197,19.07747197
1211,Hot rolled,380,55,230,33,25,45,121,11.71763507
1211,Cold drawn,515,75,400,58,10,35,163,15.78491335
1212,Hot rolled,385,56,230,33.5,25,45,121,11.71763507
1212,Cold drawn,540,78,415,60,10,35,167,16.17227319
1213,Hot rolled,385,56,230,33.5,25,45,121,11.71763507
1213,Cold drawn,540,78,415,60,10,35,167,16.17227319
12L14,Hot rolled,395,57,235,34,22,45,121,11.71763507
12L14,Cold drawn,540,78,415,60,10,35,163,15.78491335
1108,Hot rolled,345,50,190,27.5,30,50,101,9.780835882
1108,Cold drawn,385,56,325,47,20,40,121,11.71763507
1109,Hot rolled,345,50,190,27.5,30,50,101,9.780835882
1117,Hot rolled,425,62,235,34,23,47,121,11.71763507
1117,Cold drawn,475,69,400,58,15,40,137,13.26707441
1118,Hot rolled,450,65,250,36,23,47,131,12.68603466
1118,Cold drawn,495,72,420,61,15,40,143,13.84811417
1119,Hot rolled,425,62,235,34,23,47,121,11.71763507
1119,Cold drawn,475,69,400,58,15,40,137,13.26707441
1132,Hot rolled,570,83,315,45.5,16,40,167,16.17227319
1132,Cold drawn,635,92,530,77,12,35,183,17.72171254
1137,Hot rolled,605,88,330,48,15,35,179,17.3343527
1137,Cold drawn,675,98,565,82,10,30,197,19.07747197
1140,Hot rolled,545,79,300,43.5,16,40,156,15.10703364
1140,Cold drawn,605,88,510,74,12,35,170,16.46279307
1141,Hot rolled,650,94,355,51.5,15,35,187,18.10907238
1141,Cold drawn,725,105.1,605,88,10,30,212,20.53007136
1144,Hot rolled,670,97,365,53,15,35,197,19.07747197
1144,Cold drawn,745,108,620,90,10,30,217,21.01427115
1145,Hot rolled,585,85,325,47,15,40,170,16.46279307
1145,Cold drawn,650,94,550,80,12,35,187,18.10907238
1146,Hot rolled,585,85,325,47,15,40,170,16.46279307
1146,Cold drawn,650,94,550,80,12,35,187,18.10907238
1151,Hot rolled,635,92,350,50.5,15,35,187,18.10907238
1151,Cold drawn,705,102,595,86,10,30,207,20.04587156

File: ASM Data/Compo Data.csv
Grade,Tensile Strength (MPa),Yield Strength (MPa),Elongation in 50 mm (%),Reduction in Area (%),HV (GPa)
347,655.0,275.0,45.0,45.8,9.203853211
347,620.0,240.0,50.0,65.0,15.49439348
384,690.0,450.0,40.0,60.0,20.53007136
384,515.0,240.0,55.0,72.0,7.786422018
304,585.0,235.0,60.0,70.0,14.42915392
304,690.0,415.0,45.0,45.8,20.53007136
304,860.0,655.0,25.0,45.8,26.63098879
305,585.0,260.0,50.0,45.8,8.731376147
308,585.0,205.0,55.0,65.0,14.52599388
309,655.0,275.0,45.0,65.0,9.014862385
310,620.0,310.0,45.0,45.8,9.203853211
310,655.0,275.0,45.0,65.0,15.49439348
314,689.0,345.0,45.0,60.0,17.43119266
316,580.0,290.0,50.0,45.8,8.636880734
316,550.0,240.0,60.0,70.0,14.42915392
316,620.0,415.0,45.0,65.0,18.39959225
317,620.0,275.0,45.0,45.8,9.203853211
317,585.0,275.0,50.0,45.8,15.49439348
321,620.0,240.0,45.0,45.8,8.731376147
321,585.0,240.0,55.0,65.0,14.52599388
321,655.0,415.0,40.0,60.0,17.91539246
330,585.0,290.0,45.0,45.8,8.731376147
347,655.0,275.0,45.0,45.8,9.203853211
347,620.0,240.0,50.0,65.0,15.49439348
201,380.0,52.0,45.8,9.392844037,
201,1035.0,760.0,12.0,45.8,11.09072375
201,1275.0,965.0,8.0,45.8,14.20998981
201,1550.0,1480.0,1.0,45.8,14.90316004
302,620.0,275.0,55.0,45.8,8.731376147
302,860.0,515.0,12.0,45.8,8.664627931
302,585.0,240.0,60.0,70.0,8.731376147
303,620.0,240.0,50.0,55.0,15.49439348
303,690.0,415.0,40.0,53.0,22.0795107
1006,295.0,165.0,30.0,55.0,8.328236493
1006,330.0,285.0,20.0,45.0,9.199796126
1008,305.0,170.0,30.0,55.0,8.328236493
1008,340.0,285.0,20.0,45.0,9.199796126
1010,325.0,180.0,28.0,50.0,9.199796126
1010,365.0,305.0,20.0,40.0,10.16819572
1012,330.0,185.0,28.0,50.0,9.199796126
1012,370.0,310.0,19.0,40.0,10.16819572
1015,345.0,190.0,28.0,50.0,9.780835882
1015,385.0,325.0,18.0,40.0,10.74923547
1016,380.0,205.0,25.0,50.0,10.65239551
1016,420.0,350.0,18.0,40.0,11.71763507
1017,365.0,200.0,26.0,50.0,10.16819572
1017,405.0,340.0,18.0,40.0,11.23343527
1018,400.0,220.0,25.0,50.0,11.23343527
1018,440.0,370.0,15.0,40.0,12.20183486
1019,405.0,225.0,25.0,50.0,11.23343527
1019,455.0,380.0,15.0,40.0,12.68603466
1020,380.0,205.0,25.0,50.0,10.74923547
1020,420.0,350.0,15.0,40.0,11.71763507
1021,420.0,230.0,24.0,48.0,11.23343527
1021,470.0,395.0,15.0,40.0,12.68603466
1022,425.0,235.0,23.0,47.0,11.71763507
1022,475.0,400.0,15.0,40.0,13.26707441
1023,385.0,215.0,25.0,50.0,10.74923547
1023,425.0,360.0,15.0,40.0,11.71763507
1524,510.0,285.0,20.0,42.0,14.42915392
1524,565.0,475.0,12.0,35.0,15.78491335
1025,400.0,220.0,25.0,50.0,11.23343527
1025,440.0,370.0,15.0,40.0,12.20183486
1026,440.0,240.0,24.0,49.0,12.20183486
1527,490.0,415.0,15.0,40.0,13.84811417
1527,515.0,285.0,18.0,40.0,14.42915392
1527,570.0,485.0,12.0,35.0,15.78491335
1030,470.0,260.0,20.0,42.0,13.26707441
1030,525.0,440.0,12.0,35.0,14.42915392
1035,495.0,270.0,18.0,40.0,13.84811417
1035,550.0,460.0,12.0,35.0,15.78491335
1536,570.0,315.0,16.0,40.0,15.78491335
1536,635.0,535.0,12.0,35.0,18.10907238
1037,510.0,280.0,18.0,40.0,13.84811417
1037,565.0,475.0,12.0,35.0,16.17227319
1038,515.0,285.0,18.0,40.0,14.42915392
1038,570.0,485.0,12.0,35.0,15.78491335
1039,545.0,300.0,16.0,40.0,15.10703364
1039,605.0,510.0,12.0,35.0,17.3343527
1040,525.0,290.0,18.0,40.0,14.42915392
1040,585.0,490.0,12.0,35.0,16.46279307
1541,635.0,350.0,15.0,40.0,18.10907238
1541,705.0,600.0,10.0,30.0,20.04587156
1541,650.0,550.0,10.0,45.0,17.8185525
1042,550.0,305.0,16.0,40.0,15.78491335
1043,565.0,310.0,16.0,40.0,15.78491335
1043,625.0,530.0,12.0,35.0,17.3343527
1043,600.0,515.0,12.0,45.0,17.3343527
1044,550.0,305.0,16.0,40.0,15.78491335
1045,565.0,310.0,16.0,40.0,15.78491335
1045,625.0,530.0,12.0,35.0,17.3343527
1045,585.0,505.0,12.0,45.0,16.46279307
1046,585.0,325.0,15.0,40.0,16.46279307
1046,650.0,545.0,12.0,35.0,18.10907238
1046,620.0,515.0,12.0,45.0,17.3343527
1547,650.0,360.0,15.0,30.0,18.59327217
1547,710.0,605.0,10.0,28.0,20.04587156
1547,655.0,585.0,10.0,35.0,18.10907238
1548,660.0,365.0,14.0,33.0,19.07747197
1548,735.0,615.0,10.0,28.0,21.01427115
1548,645.0,540.0,10.0,35.0,18.59327217
1049,600.0,330.0,15.0,35.0,17.3343527
1049,670.0,560.0,10.0,30.0,19.07747197
1049,635.0,530.0,10.0,40.0,18.10907238
1050,620.0,340.0,15.0,35.0,17.3343527
1050,690.0,580.0,10.0,30.0,19.07747197
1050,655.0,550.0,10.0,40.0,18.30275229
1552,745.0,410.0,12.0,30.0,21.01427115
1552,675.0,570.0,10.0,40.0,18.69011213
1055,650.0,355.0,12.0,30.0,18.59327217
1055,660.0,560.0,10.0,40.0,19.07747197
1060,675.0,370.0,12.0,30.0,19.4648318
1060,620.0,485.0,10.0,45.0,17.72171254
1064,670.0,370.0,12.0,30.0,19.4648318
1064,615.0,475.0,10.0,45.0,17.72171254
1065,690.0,380.0,12.0,30.0,20.04587156
1065,635.0,490.0,10.0,45.0,18.10907238
1070,705.0,385.0,12.0,30.0,20.53007136
1070,640.0,495.0,10.0,45.0,18.59327217
1074,725.0,400.0,12.0,30.0,21.01427115
1074,650.0,505.0,10.0,40.0,18.59327217
1078,690.0,380.0,12.0,30.0,20.04587156
1078,650.0,500.0,10.0,40.0,18.59327217
1080,770.0,425.0,10.0,25.0,22.17635066
1080,675.0,515.0,10.0,40.0,18.59327217
1084,820.0,450.0,10.0,25.0,23.33843017
1084,690.0,530.0,10.0,40.0,18.59327217
1085,835.0,460.0,10.0,25.0,24.01630989
1085,695.0,540.0,10.0,40.0,18.59327217
1086,770.0,425.0,10.0,25.0,22.17635066
1086,670.0,510.0,10.0,40.0,18.59327217
1090,840.0,460.0,10.0,25.0,24.01630989
1090,695.0,540.0,10.0,40.0,19.07747197
1095,825.0,455.0,10.0,25.0,24.01630989
1095,680.0,525.0,10.0,40.0,19.07747197
1211,380.0,230.0,25.0,45.0,11.71763507
1211,515.0,400.0,10.0,35.0,15.78491335
1212,385.0,230.0,25.0,45.0,11.71763507
1212,540.0,415.0,10.0,35.0,16.17227319
1213,385.0,230.0,25.0,45.0,11.71763507
1213,540.0,415.0,10.0,35.0,16.17227319
12L14,395.0,235.0,22.0,45.0,11.71763507
12L14,540.0,415.0,10.0,35.0,15.78491335
1108,345.0,190.0,30.0,50.0,9.780835882
1108,385.0,325.0,20.0,40.0,11.71763507
1109,345.0,190.0,30.0,50.0,9.780835882
1117,425.0,235.0,23.0,47.0,11.71763507
1117,475.0,400.0,15.0,40.0,13.26707441
1118,450.0,250.0,23.0,47.0,12.68603466
1118,495.0,420.0,15.0,40.0,13.84811417
1119,425.0,235.0,23.0,47.0,11.71763507
1119,475.0,400.0,15.0,40.0,13.26707441
1132,570.0,315.0,16.0,40.0,16.17227319
1132,635.0,530.0,12.0,35.0,17.72171254
1137,605.0,330.0,15.0,35.0,17.3343527
1137,675.0,565.0,10.0,30.0,19.07747197
1140,545.0,300.0,16.0,40.0,15.10703364
1140,605.0,510.0,12.0,35.0,16.46279307
1141,650.0,355.0,15.0,35.0,18.10907238
1141,725.0,605.0,10.0,30.0,20.53007136
1144,670.0,365.0,15.0,35.0,19.07747197
1144,745.0,620.0,10.0,30.0,21.01427115
1145,585.0,325.0,15.0,40.0,16.46279307
1145,650.0,550.0,12.0,35.0,18.10907238
1146,585.0,325.0,15.0,40.0,16.46279307
1146,650.0,550.0,12.0,35.0,18.10907238
1151,635.0,350.0,15.0,35.0,18.10907238
1151,705.0,595.0,10.0,30.0,20.04587156
8620,635.0,360.0,26.3,59.7,17.72171254
8620,540.0,385.0,31.3,62.1,14.42915392
8630,650.0,425.0,23.5,53.5,18.10907238
8630,565.0,370.0,29.0,58.9,15.10703364
8630,931.0,850.0,18.7,59.6,26.04994903
8650,1025.0,690.0,14.0,45.0,29.24566769
8650,715.0,385.0,22.5,46.0,20.53007136
8650,1185.0,1105.0,14.5,49.1,34.08766565
8740,931.0,605.0,16.0,47.9,26.04994903
8740,696.0,415.0,22.2,46.4,19.4648318
8740,1225.0,1130.0,16.0,53.0,34.08766565
9255,931.0,580.0,19.7,43.4,26.04994903
9255,779.0,485.0,21.7,41.1,22.17635066
9255,1130.0,924.0,16.7,38.3,31.08562691
9310,910.0,570.0,18.8,58.1,26.59100917
9310,820.0,450.0,17.3,42.1,23.94513761
9310,1207.0,1145.0,14.2,45.9,34.08766565
4419,515.0,350.0,32.5,69.4,13.84811417
4419,450.0,330.0,31.2,62.8,11.71763507
4620,570.0,365.0,29.0,66.7,16.85015291
4620,510.0,370.0,31.3,60.3,14.42915392
4820,758.0,485.0,24.0,59.2,22.17635066
4820,685.0,460.0,22.3,58.8,19.07747197
5140,793.0,470.0,22.7,59.2,22.17635066
5140,570.0,290.0,28.6,57.3,16.17227319
5140,972.0,841.0,18.5,58.9,28.37410805
5150,869.0,530.0,20.7,58.7,24.6941896
5150,675.0,360.0,22.0,43.7,19.07747197
5150,1055.0,1000.0,16.4,52.9,30.11722732
5160,1025.0,650.0,18.2,50.7,27.59938838
5160,724.0,275.0,17.2,30.6,19.07747197
5160,1145.0,1005.0,14.5,45.7,33.0224261
6150,938.0,615.0,21.8,61.0,26.04994903
6150,670.0,415.0,23.0,48.4,19.07747197
6150,1200.0,1160.0,14.5,48.2,34.08766565
1340,834.0,558.0,22.0,63.0,24.01630989
1340,703.0,434.0,25.5,57.0,20.04587156
3140,889.0,600.0,19.7,57.0,25.37206932
3140,690.0,420.0,24.5,51.0,19.07747197
4130,670.0,435.0,25.5,59.5,19.07747197
4130,560.0,460.0,21.5,59.6,21.01427115
4130,1040.0,979.0,18.1,63.9,29.24566769
4140,1020.0,655.0,17.7,46.8,29.24566769
4140,655.0,915.0,25.7,56.9,19.07747197
4140,1075.0,986.0,15.5,56.9,30.11722732
4150,1160.0,731.0,11.7,30.8,31.08562691
4150,731.0,380.0,20.2,40.2,19.07747197
4150,1310.0,1215.0,13.5,47.2,36.31498471
4320,793.0,460.0,20.8,51.0,22.75739042
4320,580.0,425.0,29.0,58.0,15.78491335
4340,1282.0,862.0,12.2,36.3,35.1529052
4340,745.0,470.0,22.0,50.0,21.01427115
414,795.0,620.0,20.0,60.0,22.75739042
414,895.0,795.0,15.0,58.0,26.14678899
420,655.0,345.0,25.0,55.0,18.88379205
420,760.0,690.0,14.0,40.0,22.0795107
431,860.0,655.0,20.0,55.0,25.1783894
431,895.0,760.0,15.0,35.0,26.14678899
440C,860.0,690.0,7.0,20.0,25.1783894
440C,1970.0,1900.0,2.0,10.0,56.16717635
4140,1020.4,655.0,17.7,46.8,29.2336
4140,655.0,417.1,25.7,56.9,19.0696
4150,1154.9,734.3,11.7,30.8,31.0728
4150,729.5,379.2,20.2,40.2,19.0696
4320,792.9,464.0,20.8,50.7,22.748
4320,579.2,609.5,29.0,58.4,15.7784
4340,1279.0,861.8,12.2,36.3,35.1384
4340,744.6,472.3,22.0,49.9,21.0056
4620,574.3,366.1,29.0,66.7,16.8432
4620,512.3,372.3,31.3,60.3,14.4232
4820,75.0,484.7,24.0,59.2,22.1672
4820,681.2,464.0,22.3,58.8,19.0696
5140,792.9,472.3,22.7,59.2,22.1672
5140,572.3,293.0,28.6,57.3,16.1656
5150,870.8,529.5,20.7,58.7,24.684
5150,675.7,357.1,22.0,43.7,19.0696
5160,957.0,530.9,17.5,44.8,26.0392
5160,722.6,275.8,17.2,30.6,19.0696
6150,939.8,615.7,21.8,61.0,26.0392
6150,667.4,412.3,23.0,48.4,19.0696
8620,632.9,357.1,26.3,59.7,17.7144
1137,627.4,379.2,28.0,61.0,18.5856
1137,668.8,396.4,22.5,48.5,19.0696
1137,584.7,344.7,26.8,53.9,16.8432
1141,675.7,358.5,22.0,38.0,18.5856
1141,706.7,405.4,22.7,55.5,19.4568
1141,598.5,353.0,25.5,49.3,15.7784
1144,703.3,420.6,21.0,41.0,20.5216
1144,667.4,399.9,21.0,40.4,19.0696
1144,584.7,346.8,24.8,41.3,16.1656
1340,836.3,558.5,22.0,62.9,24.0064
1340,703.3,436.4,25.5,57.3,20.0376
3140,891.5,599.8,19.7,57.3,25.3616
3140,689.5,422.6,24.5,50.8,19.0696
4130,668.8,436.4,25.5,59.5,19.0696
4130,560.5,360.6,28.2,55.6,15.1008
1050,723.9,413.7,20.0,40.0,22.1672
1050,748.1,427.5,20.0,39.4,21.0056
1050,636.0,365.4,23.7,39.9,18.1016
1060,813.6,482.6,17.0,34.0,23.3288
1060,775.7,420.6,18.0,37.2,22.1672
1060,625.7,372.3,22.5,38.2,17.3272
1080,965.3,586.1,12.0,17.0,28.3624
1080,1010.1,524.0,11.0,20.6,28.3624
1080,615.4,375.8,24.7,45.0,16.8432
1095,965.3,572.3,9.0,18.0,28.3624
1095,1013.5,499.9,9.5,13.5,28.3624
1095,656.7,379.2,13.0,20.6,18.5856
1117,486.8,305.4,33.0,63.0,13.8424
1117,467.1,303.4,33.5,63.8,13.2616
1117,429.5,279.2,32.8,58.0,11.7128
1118,521.2,316.5,32.0,70.0,14.4232
1118,477.8,319.2,33.5,65.9,13.8424
1118,450.2,284.8,34.5,66.8,12.6808
1015,420.6,313.7,39.0,61.0,12.1968
1015,424.0,324.1,37.0,69.6,11.7128
1015,386.1,284.4,37.0,69.7,10.7448
1020,448.2,330.9,36.0,59.0,13.8424
1020,441.3,346.5,35.8,67.9,12.6808
1020,394.7,294.8,36.5,66.0,10.7448
1022,503.3,358.5,35.0,67.0,14.4232
1022,482.6,358.5,34.0,67.5,13.8424
1022,429.2,317.2,35.0,63.6,13.2616
1030,551.6,344.7,32.0,57.0,17.3272
1030,520.6,344.7,32.0,60.8,14.4232
1030,463.7,341.3,31.2,57.9,12.1968
1040,620.5,413.7,25.0,50.0,19.4568
1040,589.5,374.0,28.0,54.9,16.456
1040,518.8,353.4,30.2,57.2,14.4232

File: ASM Data/Low Alloy Steels(315).csv
Grade,Condition,Tensile Strength (MPa),Tensile Strength (ksi),Yield Strength (MPa),Yield Strength (ksi),Elongation in 50 mm (%),Reduction in Area (%),Hardness (HB),HV (GPa)
8620,Normalized at 915 °C (1675 °F),635,92,360,52,26.3,59.7,183,17.72171254
8620,Annealed at 870 °C (1600 °F),540,78,385,56,31.3,62.1,149,14.42915392
8630,Normalized at 870 °C (1600 °F),650,94,425,62,23.5,53.5,187,18.10907238
8630,Annealed at 845 °C (1550 °F),565,82,370,54,29,58.9,156,15.10703364
8630,Water quenched from 845 °C (1550 °F) and tempered at 540 °C (1000 °F),931,135,850,123,18.7,59.6,269,26.04994903
8650,Normalized at 870 °C (1600),1025,149,690,100,14,45,302,29.24566769
8650,Annealed at 795 °C (1465 °F),715,104,385,56,22.5,46,212,20.53007136
8650,Oil quenched from 800 °C (1475 °F) and tempered at 540 °C (1000 °F),1185,172,1105,160,14.5,49.1,352,34.08766565
8740,Normalized at 870 °C (1600 °F),931,135,605,88,16,47.9,269,26.04994903
8740,Annealed at 815 °C (1500 °F),696,101,415,60,22.2,46.4,201,19.4648318
8740,Oil quenched from 830 °C (1525 °F) and tempered at 540 °C (1000 °F),1225,178,1130,164,16,53,352,34.08766565
9255,Normalized at 900 °C (1650 °F),931,135,580,84,19.7,43.4,269,26.04994903
9255,Annealed at 845 °C (1550 °F),779,113,485,70,21.7,41.1,229,22.17635066
9255,Oil quenched from 885 °C (1625 °F) and tempered at 540 °C (1000 °F),1130,164,924,134,16.7,38.3,321,31.08562691
9310,Normalized at 890 °C (1630 °F),910,132,570,83,18.8,58.1,269,26.59100917
9310,Annealed at 845 °C (1550 °F),820,119,450,65,17.3,42.1,241,23.94513761
9310,Oil quenched from 800 °C (1475 °F) and tempered at 540 °C (1000 °F),1207,175,1145,166,14.2,45.9,352,34.08766565
4419,Normalized at 955 °C (1750 °F),515,75,350,51,32.5,69.4,143,13.84811417
4419,Annealed at 915 °C (1675 °F),450,65,330,48,31.2,62.8,121,11.71763507
4620,Normalized at 900 °C (1650 °F),570,83,365,53,29,66.7,174,16.85015291
4620,Annealed at 855 °C (1575 °F),510,74,370,54,31.3,60.3,149,14.42915392
4820,Normalized at 860 °C (1580 °F),758,110,485,70,24,59.2,229,22.17635066
4820,Annealed at 815 °C (1500 °F),685,99,460,67,22.3,58.8,197,19.07747197
5140,Normalized at 870 °C (1600 °F),793,115,470,68,22.7,59.2,229,22.17635066
5140,Annealed at 830 °C (1525 °F),570,83,290,42,28.6,57.3,167,16.17227319
5140,Oil quenched from 845 °C (1550 °F) and tempered at 540 °C (1000 °F),972,141,841,122,18.5,58.9,293,28.37410805
5150,Normalized at 870 °C (1600 °F),869,126,530,77,20.7,58.7,255,24.6941896
5150,Annealed at 825 °C (1520 °F),675,98,360,52,22,43.7,197,19.07747197
5150,Oil quenched from 830 °C (1525 °F) and tempered at 540 °C (1000 °F),1055,153,1000,145,16.4,52.9,311,30.11722732
5160,Normalized at 855 °C (1575 °F),1025,149,650,94,18.2,50.7,285,27.59938838
5160,Annealed at 815 °C (1495 °F),724,105,275,40,17.2,30.6,197,19.07747197
5160,Oil quenched from 830 °C (1525 °F) and tempered at 540 °C (1000 °F),1145,166,1005,146,14.5,45.7,341,33.0224261
6150,Normalized at 870 °C (1600 °F),938,136,615,89,21.8,61,269,26.04994903
6150,Annealed at 815 °C (1500 °F),670,97,415,60,23,48.4,197,19.07747197
6150,Oil quenched from 845 °C (1550 °F) and tempered at 540 °C (1000 °F),1200,174,1160,168,14.5,48.2,352,34.08766565
1340,Normalized at 870 °C (1600 °F),834,121,558,81,22,63,248,24.01630989
1340,Annealed at 800 °C (1475 °F),703,102,434,63,25.5,57,207,20.04587156
3140,Normalized at 870 °C (1600 °F),889,129,600,87,19.7,57,262,25.37206932
3140,Annealed at 815 °C (1500 °F),690,100,420,61,24.5,51,197,19.07747197
4130,Normalized at 870 °C (1600 °F),670,97,435,63,25.5,59.5,197,19.07747197
4130,Annealed at 865 °C (1585 °F),560,81,460,67,21.5,59.6,217,21.01427115
4130,Water quenched from 855 °C (1575 °F) and tempered at 540 °C (1000 °F),1040,151,979,142,18.1,63.9,302,29.24566769
4140,Normalized at 870 °C (1600 °F),1020,148,655,95,17.7,46.8,302,29.24566769
4140,Annealed at 815 °C (1500 °F),655,95,915,60,25.7,56.9,197,19.07747197
4140,Water quenched from 845 °C (1550 °F) and tempered at 540 °C (1000 °F),1075,156,986,143,15.5,56.9,311,30.11722732
4150,Normalized at 870 °C (1600 °F),1160,168,731,106,11.7,30.8,321,31.08562691
4150,Annealed at 830 °C (1525 °F),731,106,380,55,20.2,40.2,197,19.07747197
4150,Oil quenched from 830 °C (1525 °F) and tempered at 540 °C (1000 °F),1310,190,1215,176,13.5,47.2,375,36.31498471
4320,Normalized at 895 °C (1640 °F),793,115,460,67,20.8,51,235,22.75739042
4320,Annealed at 850 °C (1560 °F),580,84,425,62,29,58,163,15.78491335
4340,Normalized at 870 °C (1600 °F),1282,186,862,125,12.2,36.3,363,35.1529052
4340,Annealed at 810 °C (1490 °F),745,108,470,68,22,50,217,21.01427115

File: ASM Data/Martensitic stainless steels(315).csv
Grade,Condition,Tensile Strength (MPa),Tensile Strength (ksi),Yield Strength (MPa),Yield Strength (ksi),Elongation in 50 mm (%),Reduction in Area (%),Hardness (HB),HV (GPa)
414,Annealed bar,795,115,620,90,20,60,235,22.75739042
414,Cold drawn bar,895,130,795,115,15,58,270,26.14678899
420,Annealed bar,655,95,345,50,25,55,195,18.88379205
420,Annealed and cold drawn,760,110,690,100,14,40,228,22.0795107
431,Annealed bar,860,125,655,95,20,55,260,25.1783894
431,Annealed and cold drawn,895,130,760,110,15,35,270,26.14678899
440C,Annealed and cold drawn bar,860,125,690,100,7,20,260,25.1783894
440C,Hardened and tempered at 315 °C (600 °F)”,1970,285,1900,275,2,10,580,56.16717635

File: ASM Data/Treatment.csv
Grade,Treatment,Austenitizing temperature (°C),Austenitizing temperature (°F),Tensile strength (MPa),Tensile strength (ksi),Yield strength (MPa),Yield strength (ksi),Elongation (%),Reduction in area (%),Hardness (HB),HV (GPa)
4140,Normalized,870,1600,1020.4,148,655,95,17.7,46.8,302,29.2336
4140,Annealed,815,1500,655,95,417.1,60.5,25.7,56.9,197,19.0696
4150,Normalized,870,1600,1154.9,167.5,734.3,106.5,11.7,30.8,321,31.0728
4150,Annealed,815,1500,729.5,105.8,379.2,55,20.2,40.2,197,19.0696
4320,Normalized,895,1640,792.9,115,464,67.3,20.8,50.7,235,22.748
4320,Annealed,850,1560,579.2,84,609.5,61.6,29,58.4,163,15.7784
4340,Normalized,870,1600,1279,185.5,861.8,125,12.2,36.3,363,35.1384
4340,Annealed,810,1490,744.6,108,472.3,68.5,22,49.9,217,21.0056
4620,Normalized,900,1650,574.3,83.3,366.1,53.1,29,66.7,174,16.8432
4620,Annealed,855,1575,512.3,74.3,372.3,54,31.3,60.3,149,14.4232
4820,Normalized,860,1580,75,109.5,484.7,70.3,24,59.2,229,22.1672
4820,Annealed,815,1500,681.2,98.8,464,67.3,22.3,58.8,197,19.0696
5140,Normalized,870,1600,792.9,115,472.3,68.5,22.7,59.2,229,22.1672
5140,Annealed,830,1525,572.3,83,293,42.5,28.6,57.3,167,16.1656
5150,Normalized,870,1600,870.8,126.3,529.5,76.8,20.7,58.7,255,24.684
5150,Annealed,825,1520,675.7,98,357.1,51.8,22,43.7,197,19.0696
5160,Normalized,855,1575,957,138.8,530.9,77,17.5,44.8,269,26.0392
5160,Annealed,815,1495,722.6,104.8,275.8,40,17.2,30.6,197,19.0696
6150,Normalized,870,1600,939.8,136.3,615.7,89.3,21.8,61,269,26.0392
6150,Annealed,815,1500,667.4,96.8,412.3,59.8,23,48.4,197,19.0696
8620,Normalized,915,1675,632.9,91.8,357.1,51.8,26.3,59.7,183,17.7144
1137,As-rolled,,,627.4,91,379.2,55,28,61,192,18.5856
1137,Normalized,900,1650,668.8,97,396.4,57.5,22.5,48.5,197,19.0696
1137,Annealed,790,1450,584.7,84.8,344.7,50,26.8,53.9,174,16.8432
1141,As-rolled,,,675.7,98,358.5,52,22,38,192,18.5856
1141,Normalized,900,1650,706.7,102.5,405.4,58.8,22.7,55.5,201,19.4568
1141,Annealed,815,1500,598.5,86.8,353,51.2,25.5,49.3,163,15.7784
1144,As-rolled,,,703.3,102,420.6,61,21,41,212,20.5216
1144,Normalized,900,1650,667.4,96.8,399.9,58,21,40.4,197,19.0696
1144,Annealed,790,1450,584.7,84.8,346.8,50.3,24.8,41.3,167,16.1656
1340,Normalized,870,1600,836.3,121.3,558.5,81,22,62.9,248,24.0064
1340,Annealed,800,1475,703.3,102,436.4,63.3,25.5,57.3,207,20.0376
3140,Normalized,870,1600,891.5,129.3,599.8,87,19.7,57.3,262,25.3616
3140,Annealed,815,1500,689.5,100,422.6,61.3,24.5,50.8,197,19.0696
4130,Normalized,870,1600,668.8,97,436.4,63.3,25.5,59.5,197,19.0696
4130,Annealed,865,1585,560.5,81.3,360.6,52.3,28.2,55.6,156,15.1008
1050,As-rolled,,,723.9,105,413.7,60,20,40,229,22.1672
1050,Normalized,900,1650,748.1,108.5,427.5,62,20,39.4,217,21.0056
1050,Annealed,790,1450,636,92.3,365.4,53,23.7,39.9,187,18.1016
1060,As-rolled,,,813.6,118,482.6,70,17,34,241,23.3288
1060,Normalized,900,1650,775.7,112.5,420.6,61,18,37.2,229,22.1672
1060,Annealed,790,1450,625.7,90.8,372.3,54,22.5,38.2,179,17.3272
1080,As-rolled,,,965.3,140,586.1,85,12,17,293,28.3624
1080,Normalized,900,1650,1010.1,146.5,524,76,11,20.6,293,28.3624
1080,Annealed,790,1450,615.4,89.3,375.8,54.5,24.7,45,174,16.8432
1095,As-rolled,,,965.3,140,572.3,83,9,18,293,28.3624
1095,Normalized,900,1650,1013.5,147,499.9,72.5,9.5,13.5,293,28.3624
1095,Annealed,790,1450,656.7,95.3,379.2,55,13,20.6,192,18.5856
1117,As-rolled,,,486.8,70.6,305.4,44.3,33,63,143,13.8424
1117,Normalized,900,1650,467.1,67.8,303.4,44,33.5,63.8,137,13.2616
1117,Annealed,855,1575,429.5,62.3,279.2,40.5,32.8,58,121,11.7128
1118,As-rolled,,,521.2,75.6,316.5,45.9,32,70,149,14.4232
1118,Normalized,925,1700,477.8,69.3,319.2,46.3,33.5,65.9,143,13.8424
1118,Annealed,790,1450,450.2,65.3,284.8,41.3,34.5,66.8,131,12.6808
1015,As-rolled,,,420.6,61,313.7,45.5,39,61,126,12.1968
1015,Normalized,925,1700,424,61.5,324.1,47,37,69.6,121,11.7128
1015,Annealed,870,1600,386.1,56,284.4,41.3,37,69.7,111,10.7448
1020,As-rolled,,,448.2,65,330.9,48,36,59,143,13.8424
1020,Normalized,870,1600,441.3,64,346.5,50.3,35.8,67.9,131,12.6808
1020,Annealed,870,1600,394.7,57.3,294.8,42.8,36.5,66,111,10.7448
1022,As-rolled,,,503.3,73,358.5,52,35,67,149,14.4232
1022,Normalized,925,1700,482.6,70,358.5,52,34,67.5,143,13.8424
1022,Annealed,870,1600,429.2,62.3,317.2,46,35,63.6,137,13.2616
1030,As-rolled,,,551.6,80,344.7,50,32,57,179,17.3272
1030,Normalized,925,1700,520.6,75.5,344.7,50,32,60.8,149,14.4232
1030,Annealed,845,1550,463.7,67.3,341.3,49.5,31.2,57.9,126,12.1968
1040,As-rolled,,,620.5,90,413.7,60,25,50,201,19.4568
1040,Normalized,900,1650,589.5,85.5,374,54.3,28,54.9,170,16.456
1040,Annealed,790,1450,518.8,75.3,353.4,51.3,30.2,57.2,149,14.4232

File: ASM Data/merged_steel_data_cleaned.csv
Grade,Tensile Strength (MPa),Yield Strength (MPa),Elongation in 50 mm (%),Reduction in Area (%),HV (GPa)
347,655,275,45,45.8,9.203853211
347,620,240,50,65,15.49439348
384,690,450,40,60,20.53007136
384,515,240,55,72,7.786422018
304,585,235,60,70,14.42915392
304,690,415,45,45.8,20.53007136
304,860,655,25,45.8,26.63098879
305,585,260,50,45.8,8.731376147
308,585,205,55,65,14.52599388
309,655,275,45,65,9.014862385
310,620,310,45,45.8,9.203853211
310,655,275,45,65,15.49439348
314,689,345,45,60,17.43119266
316,580,290,50,45.8,8.636880734
316,550,240,60,70,14.42915392
316,620,415,45,65,18.39959225
317,620,275,45,45.8,9.203853211
317,585,275,50,45.8,15.49439348
321,620,240,45,45.8,8.731376147
321,585,240,55,65,14.52599388
321,655,415,40,60,17.91539246
330,585,290,45,45.8,8.731376147
347,655,275,45,45.8,9.203853211
347,620,240,50,65,15.49439348
201,1035,760,12,45.8,11.09072375
201,1275,965,8,45.8,14.20998981
201,1550,1480,1,45.8,14.90316004
302,620,275,55,45.8,8.731376147
302,860,515,12,45.8,8.664627931
302,585,240,60,70,8.731376147
303,620,240,50,55,15.49439348
303,690,415,40,53,22.0795107
1006,295,165,30,55,8.328236493
1006,330,285,20,45,9.199796126
1008,305,170,30,55,8.328236493
1008,340,285,20,45,9.199796126
1010,325,180,28,50,9.199796126
1010,365,305,20,40,10.16819572
1012,330,185,28,50,9.199796126
1012,370,310,19,40,10.16819572
1015,345,190,28,50,9.780835882
1015,385,325,18,40,10.74923547
1016,380,205,25,50,10.65239551
1016,420,350,18,40,11.71763507
1017,365,200,26,50,10.16819572
1017,405,340,18,40,11.23343527
1018,400,220,25,50,11.23343527
1018,440,370,15,40,12.20183486
1019,405,225,25,50,11.23343527
1019,455,380,15,40,12.68603466
1020,380,205,25,50,10.74923547
1020,420,350,15,40,11.71763507
1021,420,230,24,48,11.23343527
1021,470,395,15,40,12.68603466
1022,425,235,23,47,11.71763507
1022,475,400,15,40,13.26707441
1023,385,215,25,50,10.74923547
1023,425,360,15,40,11.71763507
1524,510,285,20,42,14.42915392
1524,565,475,12,35,15.78491335
1025,400,220,25,50,11.23343527
1025,440,370,15,40,12.20183486
1026,440,240,24,49,12.20183486
1527,490,415,15,40,13.84811417
1527,515,285,18,40,14.42915392
1527,570,485,12,35,15.78491335
1030,470,260,20,42,13.26707441
1030,525,440,12,35,14.42915392
1035,495,270,18,40,13.84811417
1035,550,460,12,35,15.78491335
1536,570,315,16,40,15.78491335
1536,635,535,12,35,18.10907238
1037,510,280,18,40,13.84811417
1037,565,475,12,35,16.17227319
1038,515,285,18,40,14.42915392
1038,570,485,12,35,15.78491335
1039,545,300,16,40,15.10703364
1039,605,510,12,35,17.3343527
1040,525,290,18,40,14.42915392
1040,585,490,12,35,16.46279307
1541,635,350,15,40,18.10907238
1541,705,600,10,30,20.04587156
1541,650,550,10,45,17.8185525
1042,550,305,16,40,15.78491335
1043,565,310,16,40,15.78491335
1043,625,530,12,35,17.3343527
1043,600,515,12,45,17.3343527
1044,550,305,16,40,15.78491335
1045,565,310,16,40,15.78491335
1045,625,530,12,35,17.3343527
1045,585,505,12,45,16.46279307
1046,585,325,15,40,16.46279307
1046,650,545,12,35,18.10907238
1046,620,515,12,45,17.3343527
1547,650,360,15,30,18.59327217
1547,710,605,10,28,20.04587156
1547,655,585,10,35,18.10907238
1548,660,365,14,33,19.07747197
1548,735,615,10,28,21.01427115
1548,645,540,10,35,18.59327217
1049,600,330,15,35,17.3343527
1049,670,560,10,30,19.07747197
1049,635,530,10,40,18.10907238
1050,620,340,15,35,17.3343527
1050,690,580,10,30,19.07747197
1050,655,550,10,40,18.30275229
1552,745,410,12,30,21.01427115
1552,675,570,10,40,18.69011213
1055,650,355,12,30,18.59327217
1055,660,560,10,40,19.07747197
1060,675,370,12,30,19.4648318
1060,620,485,10,45,17.72171254
1064,670,370,12,30,19.4648318
1064,615,475,10,45,17.72171254
1065,690,380,12,30,20.04587156
1065,635,490,10,45,18.10907238
1070,705,385,12,30,20.53007136
1070,640,495,10,45,18.59327217
1074,725,400,12,30,21.01427115
1074,650,505,10,40,18.59327217
1078,690,380,12,30,20.04587156
1078,650,500,10,40,18.59327217
1080,770,425,10,25,22.17635066
1080,675,515,10,40,18.59327217
1084,820,450,10,25,23.33843017
1084,690,530,10,40,18.59327217
1085,835,460,10,25,24.01630989
1085,695,540,10,40,18.59327217
1086,770,425,10,25,22.17635066
1086,670,510,10,40,18.59327217
1090,840,460,10,25,24.01630989
1090,695,540,10,40,19.07747197
1095,825,455,10,25,24.01630989
1095,680,525,10,40,19.07747197
1211,380,230,25,45,11.71763507
1211,515,400,10,35,15.78491335
1212,385,230,25,45,11.71763507
1212,540,415,10,35,16.17227319
1213,385,230,25,45,11.71763507
1213,540,415,10,35,16.17227319
12L14,395,235,22,45,11.71763507
12L14,540,415,10,35,15.78491335
1108,345,190,30,50,9.780835882
1108,385,325,20,40,11.71763507
1109,345,190,30,50,9.780835882
1117,425,235,23,47,11.71763507
1117,475,400,15,40,13.26707441
1118,450,250,23,47,12.68603466
1118,495,420,15,40,13.84811417
1119,425,235,23,47,11.71763507
1119,475,400,15,40,13.26707441
1132,570,315,16,40,16.17227319
1132,635,530,12,35,17.72171254
1137,605,330,15,35,17.3343527
1137,675,565,10,30,19.07747197
1140,545,300,16,40,15.10703364
1140,605,510,12,35,16.46279307
1141,650,355,15,35,18.10907238
1141,725,605,10,30,20.53007136
1144,670,365,15,35,19.07747197
1144,745,620,10,30,21.01427115
1145,585,325,15,40,16.46279307
1145,650,550,12,35,18.10907238
1146,585,325,15,40,16.46279307
1146,650,550,12,35,18.10907238
1151,635,350,15,35,18.10907238
1151,705,595,10,30,20.04587156
8620,635,360,26.3,59.7,17.72171254
8620,540,385,31.3,62.1,14.42915392
8630,650,425,23.5,53.5,18.10907238
8630,565,370,29,58.9,15.10703364
8630,931,850,18.7,59.6,26.04994903
8650,1025,690,14,45,29.24566769
8650,715,385,22.5,46,20.53007136
8650,1185,1105,14.5,49.1,34.08766565
8740,931,605,16,47.9,26.04994903
8740,696,415,22.2,46.4,19.4648318
8740,1225,1130,16,53,34.08766565
9255,931,580,19.7,43.4,26.04994903
9255,779,485,21.7,41.1,22.17635066
9255,1130,924,16.7,38.3,31.08562691
9310,910,570,18.8,58.1,26.59100917
9310,820,450,17.3,42.1,23.94513761
9310,1207,1145,14.2,45.9,34.08766565
4419,515,350,32.5,69.4,13.84811417
4419,450,330,31.2,62.8,11.71763507
4620,570,365,29,66.7,16.85015291
4620,510,370,31.3,60.3,14.42915392
4820,758,485,24,59.2,22.17635066
4820,685,460,22.3,58.8,19.07747197
5140,793,470,22.7,59.2,22.17635066
5140,570,290,28.6,57.3,16.17227319
5140,972,841,18.5,58.9,28.37410805
5150,869,530,20.7,58.7,24.6941896
5150,675,360,22,43.7,19.07747197
5150,1055,1000,16.4,52.9,30.11722732
5160,1025,650,18.2,50.7,27.59938838
5160,724,275,17.2,30.6,19.07747197
5160,1145,1005,14.5,45.7,33.0224261
6150,938,615,21.8,61,26.04994903
6150,670,415,23,48.4,19.07747197
6150,1200,1160,14.5,48.2,34.08766565
1340,834,558,22,63,24.01630989
1340,703,434,25.5,57,20.04587156
3140,889,600,19.7,57,25.37206932
3140,690,420,24.5,51,19.07747197
4130,670,435,25.5,59.5,19.07747197
4130,560,460,21.5,59.6,21.01427115
4130,1040,979,18.1,63.9,29.24566769
4140,1020,655,17.7,46.8,29.24566769
4140,655,915,25.7,56.9,19.07747197
4140,1075,986,15.5,56.9,30.11722732
4150,1160,731,11.7,30.8,31.08562691
4150,731,380,20.2,40.2,19.07747197
4150,1310,1215,13.5,47.2,36.31498471
4320,793,460,20.8,51,22.75739042
4320,580,425,29,58,15.78491335
4340,1282,862,12.2,36.3,35.1529052
4340,745,470,22,50,21.01427115
414,795,620,20,60,22.75739042
414,895,795,15,58,26.14678899
420,655,345,25,55,18.88379205
420,760,690,14,40,22.0795107
431,860,655,20,55,25.1783894
431,895,760,15,35,26.14678899
440C,860,690,7,20,25.1783894
440C,1970,1900,2,10,56.16717635
4140,1020.4,655,17.7,46.8,29.2336
4140,655,417.1,25.7,56.9,19.0696
4150,1154.9,734.3,11.7,30.8,31.0728
4150,729.5,379.2,20.2,40.2,19.0696
4320,792.9,464,20.8,50.7,22.748
4320,579.2,609.5,29,58.4,15.7784
4340,1279,861.8,12.2,36.3,35.1384
4340,744.6,472.3,22,49.9,21.0056
4620,574.3,366.1,29,66.7,16.8432
4620,512.3,372.3,31.3,60.3,14.4232
4820,75,484.7,24,59.2,22.1672
4820,681.2,464,22.3,58.8,19.0696
5140,792.9,472.3,22.7,59.2,22.1672
5140,572.3,293,28.6,57.3,16.1656
5150,870.8,529.5,20.7,58.7,24.684
5150,675.7,357.1,22,43.7,19.0696
5160,957,530.9,17.5,44.8,26.0392
5160,722.6,275.8,17.2,30.6,19.0696
6150,939.8,615.7,21.8,61,26.0392
6150,667.4,412.3,23,48.4,19.0696
8620,632.9,357.1,26.3,59.7,17.7144
1137,627.4,379.2,28,61,18.5856
1137,668.8,396.4,22.5,48.5,19.0696
1137,584.7,344.7,26.8,53.9,16.8432
1141,675.7,358.5,22,38,18.5856
1141,706.7,405.4,22.7,55.5,19.4568
1141,598.5,353,25.5,49.3,15.7784
1144,703.3,420.6,21,41,20.5216
1144,667.4,399.9,21,40.4,19.0696
1144,584.7,346.8,24.8,41.3,16.1656
1340,836.3,558.5,22,62.9,24.0064
1340,703.3,436.4,25.5,57.3,20.0376
3140,891.5,599.8,19.7,57.3,25.3616
3140,689.5,422.6,24.5,50.8,19.0696
4130,668.8,436.4,25.5,59.5,19.0696
4130,560.5,360.6,28.2,55.6,15.1008
1050,723.9,413.7,20,40,22.1672
1050,748.1,427.5,20,39.4,21.0056
1050,636,365.4,23.7,39.9,18.1016
1060,813.6,482.6,17,34,23.3288
1060,775.7,420.6,18,37.2,22.1672
1060,625.7,372.3,22.5,38.2,17.3272
1080,965.3,586.1,12,17,28.3624
1080,1010.1,524,11,20.6,28.3624
1080,615.4,375.8,24.7,45,16.8432
1095,965.3,572.3,9,18,28.3624
1095,1013.5,499.9,9.5,13.5,28.3624
1095,656.7,379.2,13,20.6,18.5856
1117,486.8,305.4,33,63,13.8424
1117,467.1,303.4,33.5,63.8,13.2616
1117,429.5,279.2,32.8,58,11.7128
1118,521.2,316.5,32,70,14.4232
1118,477.8,319.2,33.5,65.9,13.8424
1118,450.2,284.8,34.5,66.8,12.6808
1015,420.6,313.7,39,61,12.1968
1015,424,324.1,37,69.6,11.7128
1015,386.1,284.4,37,69.7,10.7448
1020,448.2,330.9,36,59,13.8424
1020,441.3,346.5,35.8,67.9,12.6808
1020,394.7,294.8,36.5,66,10.7448
1022,503.3,358.5,35,67,14.4232
1022,482.6,358.5,34,67.5,13.8424
1022,429.2,317.2,35,63.6,13.2616
1030,551.6,344.7,32,57,17.3272
1030,520.6,344.7,32,60.8,14.4232
1030,463.7,341.3,31.2,57.9,12.1968
1040,620.5,413.7,25,50,19.4568
1040,589.5,374,28,54.9,16.456
1040,518.8,353.4,30.2,57.2,14.4232
